Repository: benrandoing20/Canny-Edge-Detection

# Compliance Analysis

### Created by Benjamin Randoing

### email: benrandoing20@gmail.com

### phone: (214) 356-9043

## Purpose
Following conversations with surgeons, Humacyte recognizes the ideal of a more compliant vessel. Provided the 
 limitation of the inability to incorporate biofidelic quantities of elastin as part of the HAV, a reliable metric to quantify 
compliance is a valuable asset in comparing HAVs to existing ePTFE grafts. 

This code streamlines the analysis of video and pressure data to quantify vessel compliance in accordance with ISO 7198.

## How to make GUI executable
1. Ensure you are in the virtual environment and the correct folder in git bash. 
2. Type `pip install pyinstaller`.
3. Type `pyinstaller --onefile -w compliance_gui.py`
   1. If a Modle not FOund error for pandas occurs, delete the dict folder and .spec file and rerun 
   `pyinstaller --hidden-import=pandas._libs.tslibs.base --onefile -w compliance_gui.py`
   2. If an error occurs with opencv, reduce the opencv Python version to 4.5.5.64
      1. This can be done with typing `pip uninstall opencv-python`

## How to Run GUI (2 Options)
1. If the GUI executable has been installed, navigate to the appropriate location of the compliance_gui executable and run the file.
2. If the GUI executable has not been installed, open the compliance_gui.py file in pyCharm, Visual Studio Code, or another python IDE to run the file.

## How to Operate the GUI
1. Select the pressure data file and the video file.
2. If you wish, enter a specific pressure lower and upper bound to find the compliance. If the value exceeds 150 mmHg, errors may occur.
If not, the default will be 50-90 mmHg. 
3. Click Run and wait < 1 minute for the compliance outputs.

## Important Notes about Performing Compliance Testing
1. To perform compliance testing, first make sure the bright rectangular LED lights  have sufficient charge. 
2. Fill glass tray with water and turn on water bath. Ensure the metal chassis is secured and fill with PBS. 
3. Insert light in zip ties and secure vessel with rubber band or suture. 
4. Position the vessel in frame using the pylon viewer and ensure the focus is on the edges. 
5. **It is very important to make sure there is as little debris floating in the metal chassis as possible.**
6. Set the exposure time to 40,000 (40 ms).
7. Run the test by starting the pressure recording, then starting the video recording at the same time or just before 
starting the syringe pump.
8. **It is very important to ensure the video and pressure are being saved onto the desktop for the timestamps to save correctly.**

## Important Note About Canny Edge Detection Threshold
The Canny Edge opencv function takes a lower and upper threshold that represent bounds for the gradient/first derivative of the image.
If the exposure time is set to 40,000 in pylon viewer, the bounds should be approximately 40-60. If the exposure time is adjusted to experiment with
removing debris in the image, the exposure time may need to be adjusted. For example, if the exposure time is 10,000, a threshold of 20-30 or 20-40 may be more appropriate.

## Potential Warnings or Errors

   A. If the video file does nto capture the entirety of the vessel being pressurized to 4 psi, some output values from the compliance code will be nan. The frames selected will essentially be the same
resulting in 0 difference in pixel diameter and a compliance of nan.

   B. If the Canny Filter Thresholds are too high, the image will potentially miss one edge and capture the next edge. If the left and right edges are deemed the same pixel, there will be a warning that there is math 
occurring with a 0 divisor. This is just a warning and does not influence the code. 

   C. If the video and pressure data are not saved to the desktop and then transferred via USB or over the shared drive, the timestamps will be off. This will 
result in the time stamp of the video file potentially being entirely before or after the pressure data. Error messages may occur and prevent the code from running. If this occurs, 
there is a commented code block in canny_edge.py to find the start of the video file based on when the 
pressure data begins to increase. This would need to be switched with the code line using the video timestamp.

## How the Code Works

The code starts by taking a video file and pressure fata file input. Using timestamps from both, the data is aligned and 
pressure data cropped. The frames of the video are looped through and filtered using canny_edge detection filtering. The frames of interest are identified from when the 
pressure values of interest (ie: 50-90 mmHg) are found. The leftmost and rightmost non-zero points in every row are selected as the edges. The compliance is calculated in accordance with ISO 7198 
once the edges of the frames of interest are identified. The

File: KMeans_Data.csv
Vessel ID,Batch ID,CDV,Sealout Date,Proximal Kink Radius,Distal Kink Radius,Proximal Compliance 50/90,Distal Compliance 50/90,Proximal Compliance 80/120,Distal Compliance 80/120,Proximal Compliance 110/150,Distal Compliance 110/150,Proximal Elastic Modulus,Distal Elastic Modulus,Proximal UTS,Distal UTS,Age
VES136-985,LE200-01,C1D5V06,26-Nov-18,7.5,6.5,0.243,0.276,0.241,0.241,0.16,0.201,2299.910337,2481.133911,797.8991157,770.1855975,0
VES338-137,LE200-01,C3D4V07,26-Nov-18,9,8.5,0.24,0.28,0.2,0.239,0.158,0.199,3102.413432,2329.18906,880.709724,745.79127,0
VES338-28,LE200-01,C1D3V08,26-Nov-18,7,8,0.352,0.284,0.273,0.203,0.235,0.202,2138.631956,2167.091563,646.2349927,905.8604084,0
VES356-68,LE200-01,C2D2V08,26-Nov-18,7.5,9.5,0.236,0.316,0.198,0.276,0.195,0.235,2232.458739,3818.603427,847.736671,791.9921233,0
VES345-275,LE200-10,C2D5V04,18-Mar-19,5,7.5,0.219,0.308,0.182,0.231,0.145,0.191,1837.942553,1608.448899,666.6960552,742.3957411,0
VES345-350,LE200-10,C3D4V02,18-Mar-19,7.5,6,0.255,0.324,0.183,0.25,0.182,0.214,2146.598596,1963.852713,583.8758833,695.1283673,0
VES345-423,LE200-10,C4D2V08,18-Mar-19,7,7,0.318,0.302,0.281,0.263,0.273,0.225,1769.061365,2254.102634,612.8722899,949.3338532,0
VES346-239,LE200-11,C3D4V09,18-Mar-19,6,6,0.435,0.271,0.314,0.231,0.235,0.192,1671.130232,1673.178053,731.0999342,632.796814,0
VES346-254,LE200-11,C4D1V04,18-Mar-19,7.5,7,0.226,0.314,0.226,0.234,0.187,0.195,1372.200621,2129.853583,700.9142831,779.975753,0
VES346-274,LE200-11,C4D3V04,18-Mar-19,6.5,8.5,0.22,0.264,0.183,0.212,0.146,0.187,1896.289584,2317.336745,700.2197882,750.4023797,0
VES352-138,LE200-15,C1D4V08,17-Jun-19,7,6.5,0.254,0.27,0.218,0.224,0.162,0.191,2080.789995,2442.433029,792.2223644,870.8118744,0
VES352-265,LE200-15,C4D2V05,17-Jun-19,5,4.5,0.262,0.257,0.253,0.183,0.191,0.182,2234.427308,1515.325293,727.4202537,598.4199449,0
VES356-133,LE50-19,D4V3,05-Aug-19,6.5,8,0.417,0.212,0.291,0.252,0.207,0.21,2506.951281,2128.547769,879.3507533,684.2328175,0
VES356-134,LE50-19,D4V4,05-Aug-19,6.5,7.5,0.209,0.262,0.206,0.216,0.166,0.174,1641.24231,1690.652364,526.7916475,680.633368,0
VES356-137,LE50-19,D4V7,05-Aug-19,7,6.5,0.291,0.296,0.166,0.21,0.124,0.168,2555.984994,1807.429568,791.8407846,603.7539891,0
J2DW,,C1D3V5,,7.5,,0.468,,0.336,,0.21,,1483.799097,,510.2770016,,1
J2DW,,C2D2V8,,6,,0.335,,0.208,,0.207,,1972.993856,,715.5994489,,1
J2DW,,C2D2V7,,8.5,,0.298,,0.237,,0.184,,2158.434048,,969.8707774,,1
J2DW,,C3D1V2,,7,,0.332,,0.248,,0.205,,1955.033066,,649.6399018,,1
J2DW,,C1D5V4,,6,,0.203,,0.202,,0.162,,2776.799995,,958.9901328,,1
J2DW,,C1D5V9,,5.5,,0.464,,0.292,,0.169,,3101.692169,,870.3253195,,1
J2DW,,C1D5V5,,7,,0.161,,0.16,,0.12,,2027.168532,,692.7705767,,1
J2DW,,C1D1V7,,5.5,,0.541,,0.285,,0.206,,2357.419532,,1044.224377,,1
J2DW,,C1D1V6,,6,,0.203,,0.162,,0.161,,1611.956758,,651.2904786,,1
J2DW,,C3D5V2,,7,,0.225,,0.83,,0.187,,2026.910875,,743.8540575,,1
J2DW,,C3D3V9,,6.5,,0.33,,0.289,,0.239,,1704.80089,,774.1487484,,1
J2DW,,C3D1V3,,9,,0.378,,0.245,,0.21,,2483.21265,,785.834767,,1
,,,,,,,,,,,,,,,,
,,,,,,,,,,,,,,,,
